Repository: ysLearn/aircraft-tps-learning

File: public/content/book/chapters/ch01-thermal-conduction.md
# 热传导基本原理

## 1. 引言

热传导是热量在物质内部或相互接触的物体之间，由于温度梯度而发生的能量传递过程。在飞行器结构防隔热设计中，热传导分析是预测结构温度分布、评估热防护性能的基础。

## 2. 傅里叶导热定律

傅里叶导热定律描述了热流密度与温度梯度之间的关系：

$$
q = -k \nabla T
$$

其中：
- $q$ —— 热流密度矢量 (W/m²)
- $k$ —— 材料导热系数 (W/(m·K))
- $\nabla T$ —— 温度梯度 (K/m)

对于一维稳态导热情况，可简化为：

$$
q = -k \frac{dT}{dx}
$$

## 3. 导热微分方程

基于能量守恒原理和傅里叶定律，可推导出三维非稳态导热微分方程：

$$
\rho c_p \frac{\partial T}{\partial t} = \nabla \cdot (k \nabla T) + \dot{q}
$$

| 参数 | 含义 | 单位 |
|------|------|------|
| $\rho$ | 材料密度 | kg/m³ |
| $c_p$ | 比热容 | J/(kg·K) |
| $k$ | 导热系数 | W/(m·K) |
| $\dot{q}$ | 内热源强度 | W/m³ |

## 4. 一维稳态导热

### 4.1 平板导热

对于厚度为 $L$ 的无限大平板，两侧温度分别为 $T_1$ 和 $T_2$：

$$
q = \frac{k}{L}(T_1 - T_2)
$$

热阻定义为：

$$
R = \frac{L}{kA}
$$

### 4.2 多层平板

对于 $n$ 层不同材料组成的复合平板：

$$
q = \frac{T_1 - T_{n+1}}{\sum_{i=1}^{n} R_i}
$$

其中 $R_i = L_i / (k_i A)$ 为第 $i$ 层的热阻。

## 5. 数值计算方法

### 5.1 有限差分法

对于一维非稳态问题，使用显式格式：

$$
T_i^{n+1} = T_i^n + \frac{\alpha \Delta t}{(\Delta x)^2}(T_{i+1}^n - 2T_i^n + T_{i-1}^n)
$$

其中 $\alpha = k/(\rho c_p)$ 为热扩散系数。

**稳定性条件：**

$$
\frac{\alpha \Delta t}{(\Delta x)^2} \leq \frac{1}{2}
$$

### 5.2 隐式格式

$$
-\frac{\alpha \Delta t}{(\Delta x)^2}T_{i-1}^{n+1} + \left(1 + 2\frac{\alpha \Delta t}{(\Delta x)^2}\right)T_i^{n+1} - \frac{\alpha \Delta t}{(\Delta x)^2}T_{i+1}^{n+1} = T_i^n
$$

> **关键要点：** 隐式格式无条件稳定，但需要联立求解方程组。在飞行器热防护分析中，通常采用隐式格式以保证数值稳定性。

## 6. 工程应用注意事项

在飞行器热防护设计中，需要注意以下要点：

1. **温度依赖性**：防热材料的导热系数往往随温度显著变化，需考虑非线性效应
2. **各向异性**：复合材料（如C/C、C/SiC）的导热系数具有方向性
3. **接触热阻**：多层TPS结构间的界面热阻不可忽略
4. **相变影响**：烧蚀过程中的相变潜热吸收显著影响温度场

## 7. 小结

- 傅里叶定律是热传导分析的基本定律
- 稳态导热问题可通过热阻网络法简化分析
- 非稳态问题需采用数值方法求解
- 飞行器热防护分析需考虑多种非线性因素

File: public/content/book/chapters/ch08-creep.md
# 高温合金蠕变行为与本构模型

## 1. 蠕变的基本概念

### 1.1 蠕变定义

蠕变（Creep）是材料在**恒定应力**下随时间发生的**持续塑性变形**。对于飞行器热防护结构中的高温合金，蠕变是主要的高温失效机制之一。

### 1.2 典型的蠕变曲线

蠕变过程通常分为三个阶段：

1. **初始蠕变（Primary Creep）**：变形速率逐渐减小，加工硬化主导
2. **稳态蠕变（Secondary Creep）**：变形速率恒定，加工硬化与回复平衡
3. **加速蠕变（Tertiary Creep）**：变形速率急剧增大，导致断裂

稳态蠕变速率 $\dot{\varepsilon}_{ss}$ 是工程设计的核心参数。

## 2. 蠕变机制

### 2.1 位错蠕变（Dislocation Creep）

在高应力条件下，位错的滑移和攀移是主要的变形机制：

$$
\dot{\varepsilon} \propto \sigma^n \exp\left(-\frac{Q_c}{RT}\right)
$$

其中 $n = 3-7$ 为应力指数，$Q_c$ 为蠕变激活能。

### 2.2 扩散蠕变（Diffusional Creep）

在低应力、高温（$T > 0.5T_m$）条件下：

#### Nabarro-Herring蠕变（体扩散）：

$$
\dot{\varepsilon}_{NH} \propto \frac{\sigma \Omega D_v}{d^2 kT}
$$

#### Coble蠕变（晶界扩散）：

$$
\dot{\varepsilon}_{C} \propto \frac{\sigma \Omega \delta D_{gb}}{d^3 kT}
$$

| 参数 | 含义 |
|------|------|
| $\Omega$ | 原子体积 |
| $D_v$ | 体扩散系数 |
| $D_{gb}$ | 晶界扩散系数 |
| $d$ | 晶粒尺寸 |
| $\delta$ | 晶界宽度 |

### 2.3 变形机制图

以归一化应力 $(\sigma/G)$ 对归一化温度 $(T/T_m)$ 作图，可区分不同机制的控制区域。

## 3. 本构模型

### 3.1 Norton幂律模型

最简单的稳态蠕变模型：

$$
\dot{\varepsilon}_{ss} = A \sigma^n \exp\left(-\frac{Q}{RT}\right)
$$

| 合金 | A | n | Q (kJ/mol) |
|------|---|---|------------|
| Inconel 718 | 5.4×10⁻¹⁰ | 5.3 | 295 |
| Inconel 617 | 3.0×10⁻⁹ | 5.1 | 280 |
| Waspaloy | 8.0×10⁻¹¹ | 5.6 | 310 |
| René 88DT | 2.0×10⁻¹¹ | 5.4 | 350 |

### 3.2 时间硬化模型

考虑初始蠕变阶段：

$$
\varepsilon_c = C_1 \sigma^{n_1} t^{m}
$$

### 3.3 Theta投影法

将蠕变曲线用两指数函数描述：

$$
\varepsilon = \theta_1(1 - e^{-\theta_2 t}) + \theta_3(e^{\theta_4 t} - 1)
$$

前一项描述衰减的初始蠕变，后一项描述加速蠕变。

## 4. 蠕变-疲劳交互作用

### 4.1 问题背景

可重复使用TPS在飞行中经历热循环（蠕变）和机械振动（疲劳）的耦合作用。

### 4.2 蠕变疲劳损伤模型

线性累积损伤法则：

$$
D = D_c + D_f = \sum\frac{t_i}{t_{ri}} + \sum\frac{n_j}{N_{fj}} \leq 1
$$

其中 $D_c$ 为蠕变损伤，$D_f$ 为疲劳损伤。

## 5. 抗蠕变材料设计

### 5.1 镍基高温合金的强化机制

- **固溶强化**：W、Mo、Cr、Co元素的固溶
- **沉淀强化**：$\gamma'$相（Ni₃(Al,Ti)）共格析出
- **晶界强化**：碳化物在晶界的钉扎作用
- **ODS**：氧化物弥散强化（Y₂O₃纳米颗粒）

### 5.2 定向凝固与单晶

消除横向晶界可显著提升高温蠕变性能：

- 定向凝固柱状晶：蠕变寿命提升2-3倍
- 单晶（无晶界）：蠕变寿命提升5-10倍

## 6. 工程案例

### 6.1 航空发动机涡轮叶片

涡轮叶片承受离心应力（>200 MPa）和高温（>1000°C），蠕变伸长量是叶片寿命控制参数之一，通常限制在1-2%以内。

### 6.2 再入飞行器TPS面板

金属TPS面板在再入过程中经历短时（数百秒）高温-高应力瞬态，蠕变损伤累积可通过瞬态蠕变模型评估。

## 7. 小结

- 蠕变是高温合金在恒定应力下的持续变形过程
- Norton幂律模型是工程设计中最常用的蠕变本构
- 蠕变疲劳耦合是可重复使用TPS的重要失效模式
- 镍基合金的强化机制包括固溶、沉淀、晶界强化和ODS
